Repository: byungkiryu/teMatDb

### 👋 I am Byungki Ryu  
From the **ThermoElectric Science (TES)** group at **KERI**, Changwon, Korea.

Although many papers have reported thermoelectric properties,  the material space remains highly fragmented, making it difficult to develop a unified understanding of **thermoelectric transport**. 

As a **theoretical physicist**, I have been deeply motivated by this challenge. 

Over the past decade, I have worked to develop an  **ultra-high-quality database for thermoelectric materials**. 

This effort led to the creation of:
- 🔎 **Self-consistent ZT filter**  
- 🧪 **teMatDb**

These tools have also been applied to the world's largest thermoelectric database, **Starrydata2**.

📢 The **method and protocol** behind this high-fidelity database and filtering approach will be **published soon**.

---

### Key data set for teMatDb v1.1.6
0) metadata for digitized TEP sets:      ./_tematdb_v1.1.6_metadata-20250514.xlsx
1) raw excel file containing TEP pairs digitized from literature:      ./data_00_tematdb_raw_excel/_tematdb_tep_excel_v1.1.6_{:05d}-{:05d}.xlsx
2) formatted single csv file from excels:      ./data_10_tematdb_csv_converted/tematdb_v1.1.6_completeTEPset.csv
3) extended TEP at every 2K (extended and formatted TEP sets, interpolated, extrapolated at every 2K):      ./data_30_tematdb_extTEP_csv/tematdb_v1.1.6_extendedTEPset_dT2K.csv
4) ZT errors over temperature ranges:      ./data_40_tematdb_ZT_error/ZT_error.csv
5) human error uncertainty measure:      ./data_90_human_digital_error_measure/digitized.xlsx

### Key data set for Starrydata2 (20250201_rawdata) in [postprocessed_Starrydata2_20250501/]
1) tep files in feather format:      100_teps/20250501_rawdata_{TEPS}.feather
2) extended TEPs at every 4K:      300_extended_teps/extendedZTset_4K.feather
3) ZT errors over temperature ranges: :      400_ZT_error/ZT_error_table.csv
4) Sc-ZT and classical filtering tables: :      500_filter_table_classical_and_scZT/crieria_02_02_02_02_04_04_results_filtered_scZT.csv
9) metadata:      999_Starrydata2_rawdata_meta/starrydata_dataset_250501-0300_meta_samples-scZT_clas_filteres-20250515_232713.xlsx 

---

### 🔜 What’s Next?

I am now developing a data structure for thermoelectric materials experimental data,  
under the name: **`teMatDb_expt`**

### 📚 DB Publication Records

| DB Publication ID | # of TEP Sets | Mother DB       | Timestamp           | sc-ZT Filter Criteria       |
|-------------------|---------------|------------------|----------------------|-----------------------------|
| teMatDb272        | 272           | teMatDb v1.1.6   | 20250515_134730      | criteria_10_10_10_10_20_20  |

File: teMatDb_publication/teMatDb272_dataset_20250515/teMatDb_rawTEPs.csv (part 1 of 14)
sample_id,tepname,Temperature,tepvalue
1,alpha,299.575404133415,6.25495706905333e-05
1,alpha,321.156895846122,7.462958415193179e-05
1,alpha,345.136331082463,8.457783053190699e-05
1,alpha,370.714395334561,9.973706311091692e-05
1,alpha,395.093487824841,0.0001118170765723
1,alpha,418.673265807243,0.0001293449392417
1,alpha,445.050644567219,0.0001449778978388
1,alpha,471.428023327194,0.0001613214454631
1,alpha,495.007801309597,0.0001776649930873
1,alpha,520.585865561694,0.0001885606915035
1,alpha,544.565300798035,0.0002072728692182
1,alpha,570.543022304072,0.0002122469924082
1,alpha,594.122800286474,0.0002326172111863
1,alpha,620.100521792511,0.0002354595672948
1,alpha,643.280642520974,0.0002489607588105
1,alpha,668.459049519132,0.0002539348820005
1,alpha,692.438484755474,0.0002690941145795
1,alpha,717.217234499693,0.0002686203885614
1,alpha,740.797012482095,0.0002814109910499
1,alpha,765.575762226315,0.000281884717068
1,alpha,813.934289952936,0.0002887537443304
1,alpha,863.092132187436,0.000297043949647
1,rho,298.033589447201,3.969072164948469e-06
1,rho,319.675664649486,4.481086323957327e-06
1,rho,344.074930305296,5.292096219931299e-06
1,rho,369.631468008431,5.953608247422714e-06
1,rho,394.413544570612,7.140649149922774e-06
1,rho,420.354253076766,8.034782608695683e-06
1,rho,444.34045012579,9.685534591194993e-06
1,rho,470.272999252056,1.0769230769230776e-05
1,rho,494.643027129938,1.294117647058825e-05
1,rho,520.178826409193,1.4392523364485996e-05
1,rho,544.933365064255,1.692307692307692e-05
1,rho,570.46576460189,1.8704453441295568e-05
1,rho,593.64452301625,2.158878504672898e-05
1,rho,619.56721289182,2.3692307692307752e-05
1,rho,643.133881824981,2.625000000000007e-05
1,rho,668.269191541443,2.8343558282208656e-05
1,rho,692.227850683348,3.164383561643846e-05
1,rho,716.968110423608,3.3e-05
1,rho,740.926089617189,3.696000000000007e-05
1,rho,765.272999252057,3.818181818181831e-05
1,rho,813.968858366764,4.317757009345805e-05
1,rho,863.057047664377,4.914893617021288e-05
1,kappa,298.524892440073,3.07215861770492
1,kappa,325.445605408727,2.79913006477235
1,kappa,373.38660110633,2.40620128890068
1,kappa,394.406883835279,2.28408213105035
1,kappa,423.909035033804,2.06429846924858
1,kappa,446.773202212661,1.9133263384528
1,kappa,473.693915181315,1.75790133581609
1,kappa,497.295636140135,1.63133476140426
1,kappa,523.847572218807,1.51585195098976
1,kappa,547.449293177627,1.42478833515782
1,kappa,573.632452366318,1.33149623767561
1,kappa,597.602950215119,1.2559638024025
1,kappa,623.417332513829,1.19151922258631
1,kappa,647.756607252612,1.12929903296079
1,kappa,673.570989551321,1.0803869975233
1,kappa,697.541487400122,1.03591965100758
1,kappa,723.355869698832,0.998102290126307
1,kappa,773.509526736324,0.951319177489334
1,kappa,823.294406883835,0.942259322163345
1,ZT,298.917016488164,0.0972243060765192
1,ZT,320.539443371481,0.141785446361591
1,ZT,344.64573590206,0.178244561140285
1,ZT,370.162221406415,0.256564141035259
1,ZT,394.265587673514,0.30787696924231
1,ZT,420.483578341393,0.425356339084772
1,ZT,444.227280224311,0.502325581395349
1,ZT,470.440748484993,0.642760690172543
1,ZT,494.182322176288,0.730532633158289
1,ZT,520.047033034854,0.841260315078769
1,ZT,544.135501960596,0.968192048012003
1,ZT,570.363601538682,1.03435858964741
1,ZT,593.738594223023,1.18289572393098
1,ZT,619.616340255276,1.22745686421605
1,ZT,642.999047634249,1.33683420855213
1,ZT,668.515799162556,1.41380345086271
1,ZT,692.25152032689,1.53128282070517
1,ZT,716.711890738642,1.57044261065266
1,ZT,740.813660862024,1.62985746436609
1,ZT,765.2716370582,1.68117029257314
1,ZT,813.849206982596,1.70142535633908
1,ZT,862.789367554654,1.68117029257314
4,alpha,300.0,9.34518e-05
4,alpha,350.0,0.000104928
4,alpha,400.0,0.0001160079999999
4,alpha,450.0,0.000126694
4,alpha,500.0,0.000136984
4,alpha,550.0,0.000148064
4,alpha,600.0,0.000159145
4,alpha,650.0,0.000169436
4,alpha,700.0,0.0001793309999999
4,alpha,750.0,0.000187647
4,alpha,800.0,0.0001951729999999
4,alpha,850.0,0.000202699
4,alpha,900.0,0.0002102249999999
4,alpha,950.0,0.000216961
4,alpha,1000.0,0.000222512
4,alpha,1050.0,0.0002292479999999
4,alpha,1100.0,0.000235589
4,alpha,1150.0,0.000240745
4,alpha,1200.0,0.000245902
4,rho,300.0,1.6985484205198235e-06
4,rho,350.0,1.976847165991903e-06
4,rho,400.0,2.3092554960280804e-06
4,rho,450.0,2.691464021854688e-06
4,rho,500.0,3.1239066326785625e-06
4,rho,550.0,3.5714285714285718e-06
4,rho,600.0,4.1040962985155484e-06
4,rho,650.0,4.681428772061233e-06
4,rho,700.0,5.198396814422432e-06
4,rho,750.0,5.88713190707751e-06
4,rho,800.0,6.455444521909779e-06
4,rho,850.0,7.145204853023136e-06
4,rho,900.0,7.842399146746973e-06
4,rho,950.0,8.503979862575686e-06
4,rho,1000.0,9.180713157798098e-06
4,rho,1050.0,9.850858009732648e-06
4,rho,1100.0,1.0485367669417329e-05
4,rho,1150.0,1.120802315129262e-05
4,rho,1200.0,1.1858105904743836e-05
4,kappa,300.0,8.33279
4,kappa,350.0,7.62806
4,kappa,400.0,7.07993
4,kappa,450.0,6.61011
4,kappa,500.0,6.1925
4,kappa,550.0,5.93148
4,kappa,600.0,5.61827
4,kappa,650.0,5.40946
4,kappa,700.0,5.17455
4,kappa,750.0,4.99184
4,kappa,800.0,4.86134
4,kappa,850.0,4.70473
4,kappa,900.0,4.60033
4,kappa,950.0,4.46982
4,kappa,1000.0,4.39152
4,kappa,1050.0,4.33931
4,kappa,1100.0,4.26101
4,kappa,1150.0,4.18271
4,kappa,1200.0,4.20881
4,ZT,300.0,0.192642
4,ZT,350.0,0.260608
4,ZT,400.0,0.336711
4,ZT,450.0,0.418228
4,ZT,500.0,0.497044
4,ZT,550.0,0.589415
4,ZT,600.0,0.673656
4,ZT,650.0,0.757893
4,ZT,700.0,0.844842
4,ZT,750.0,0.918233
4,ZT,800.0,0.988908
4,ZT,850.0,1.06229
4,ZT,900.0,1.12483
4,ZT,950.0,1.19279
4,ZT,1000.0,1.25262
4,ZT,1050.0,1.31516
4,ZT,1100.0,1.36955
4,ZT,1150.0,1.41582
4,ZT,1200.0,1.46208
6,alpha,298.269,6.3091e-05
6,alpha,346.333,7.03964e-05
6,alpha,396.923,7.889509999999999e-05
6,alpha,448.773,8.85814e-05
6,alpha,498.085,9.94385e-05
6,alpha,547.438,0.0001020209999999
6,alpha,598.004,0.000115248
6,alpha,647.292,0.0001308329999999
6,alpha,697.864,0.0001428779999999
6,alpha,747.17,0.000154917
6,alpha,797.699,0.0001752359999999
6,alpha,846.987,0.000190822
6,alpha,897.535,0.0002075949999999
6,alpha,948.136,0.000213729
6,alpha,997.478,0.0002186759999999
6,rho,298.997,3.67466027765733e-05
6,rho,349.833,3.530412740553498e-05
6,rho,399.331,3.601812432015791e-05
6,rho,447.492,3.3918311139451744e-05
6,rho,499.666,3.324600715454074e-05
6,rho,550.502,3.4604351151113744e-05
6,rho,600.0,3.530412740553498e-05
6,rho,648.161,3.748983088337288e-05
6,rho,698.997,4.061589950001828e-05
6,rho,751.171,4.061589950001828e-05
6,rho,799.331,4.143720812666526e-05
6,rho,850.167,4.767171351207048e-05
6,rho,899.666,5.595344673231871e-05
6,rho,950.502,5.8239422264931134e-05
6,rho,1000.0,6.061891916467129e-05
6,kappa,298.163,0.486416
6,kappa,348.933,0.544164
6,kappa,399.661,0.584189
6,kappa,447.827,0.611581
6,kappa,498.537,0.644011
6,kappa,549.241,0.67391
6,kappa,599.903,0.686088
6,kappa,651.644,0.619772
6,kappa,698.28,0.535784
6,kappa,750.154,0.525164
6,kappa,799.502,0.517101
6,kappa,849.977,0.450797
6,kappa,899.343,0.450328
6,kappa,949.885,0.411873
6,kappa,1000.41,0.368354
6,ZT,299.005,0.0646204
6,ZT,351.741,0.0928918
6,ZT,400.497,0.109047
6,ZT,448.259,0.161551
6,ZT,500.0,0.210016
6,ZT,551.741,0.234249
6,ZT,598.507,0.319063
6,ZT,649.254,0.468498
6,ZT,748.756,0.836026
6,ZT,800.497,1.16721
6,ZT,849.254,1.47011
6,ZT,900.0,1.57512
6,ZT,949.751,1.80533
6,ZT,1000.5,2.09208
7,alpha,77.0055,1.07064e-05
7,alpha,97.7948,1.57291e-05
7,alpha,119.835,2.65327e-05
7,alpha,140.651,3.66156e-05
7,alpha,161.455,4.45298e-05
7,alpha,179.816,5.24484e-05
7,alpha,201.849,6.18062e-05
7,alpha,219.057,8.2739e-05
7,alpha,242.311,9.20946e-05
7,alpha,264.359,0.0001043439999999
7,alpha,280.307,0.00011805
7,alpha,298.732,0.000138258
7,alpha,324.441,0.000149778
7,alpha,352.636,0.0001699679999999
7,alpha,367.356,0.00018223
7,alpha,386.954,0.000193038
7,alpha,412.684,0.000208895
7,alpha,435.969,0.000224034
7,alpha,459.242,0.0002370039999999
7,alpha,478.843,0.000248535
7,alpha,502.116,0.000261505
7,alpha,525.389,0.000274475
7,alpha,546.212,0.000286004
7,alpha,570.68,0.000293911
7,alpha,592.702,0.0003011
7,alpha,614.724,0.0003082889999999
7,alpha,637.948,0.000311862
7,alpha,661.192,0.0003190489999999
7,alpha,681.985,0.000324794
7,alpha,703.988,0.000328369
7,alpha,723.541,0.0003305029999999
7,alpha,744.297,0.000329019
7,alpha,765.067,0.000330427
7,rho,79.884,2.0498000000000003e-05
7,rho,99.5642,2.6504500000000003e-05
7,rho,121.68,3.18872e-05
7,rho,141.337,3.66488e-05
7,rho,162.2,4.03724e-05
7,rho,180.597,4.306e-05
7,rho,202.72,4.8857700000000005e-05
7,rho,220.963,4.3039100000000006e-05
7,rho,241.642,3.65968e-05
7,rho,263.544,3.015390000000001e-05
7,rho,295.221,2.30835e-05
7,rho,305.014,2.34933e-05
7,rho,317.258,2.4109400000000003e-05
7,rho,329.498,2.4518e-05
7,rho,349.088,2.55452e-05
7,rho,376.033,2.73984e-05
7,rho,401.758,2.94598e-05
7,rho,427.483,3.15211e-05
7,rho,450.762,3.35837e-05
7,rho,478.945,3.62662e-05
7,rho,507.124,3.87412e-05
7,rho,534.091,4.18393e-05
7,rho,564.721,4.45205e-05
7,rho,592.908,4.741050000000001e-05
7,rho,621.068,4.88481e-05
7,rho,651.675,5.02846e-05
7,rho,684.736,5.213460000000001e-05
7,rho,705.561,5.37836e-05
7,rho,720.269,5.54357e-05
7,rho,734.959,5.605050000000001e-05
7,rho,745.987,5.70821e-05
7,rho,764.354,5.811e-05
7,kappa,296.448,2.16914
7,kappa,328.323,1.97802
7,kappa,377.338,1.74694
7,kappa,423.892,1.55619
7,kappa,474.108,1.38574
7,kappa,487.586,1.32548
7,kappa,524.309,1.2557
7,kappa,574.503,1.14585
7,kappa,624.674,1.09662
7,kappa,674.849,1.03728
7,kappa,723.793,0.998108
7,kappa,771.507,0.979111
7,ZT,300.041,0.0984988
7,ZT,328.948,0.146178
7,ZT,358.603,0.210739
7,ZT,389.005,0.292182
7,ZT,419.41,0.382067
7,ZT,449.078,0.480399
7,ZT,480.234,0.595608
7,ZT,509.912,0.719268
7,ZT,539.589,0.840114
7,ZT,569.265,0.958146
7,ZT,599.683,1.0818
7,ZT,628.613,1.18577
7,ZT,659.021,1.28409
7,ZT,689.425,1.36835
7,ZT,720.563,1.43853
7,ZT,749.471,1.48621
7,ZT,770.221,1.51142
9,alpha,297.701,0.0001865339999999
9,alpha,309.195,0.000188529
9,alpha,321.073,0.0001915209999999
9,alpha,332.184,0.000195511
9,alpha,342.912,0.0001965089999999
9,alpha,354.789,0.0002004989999999
9,alpha,366.284,0.0002004989999999
9,alpha,377.778,0.000204489
9,alpha,388.506,0.0002054859999999
9,alpha,400.0,0.000206484
9,alpha,411.494,0.000208479
9,alpha,422.988,0.000209476
9,alpha,434.1,0.000208479
9,alpha,445.594,0.0002074809999999
9,alpha,456.705,0.0002074809999999
9,alpha,468.582,0.000204489
9,alpha,479.693,0.000202494
9,rho,297.5431798407549,7.733925780489957e-06
9,rho,308.9797375879585,8.201626731515503e-06
9,rho,320.53835219351635,8.69781167323932e-06
9,rho,331.54310465405854,9.224652183079833e-06
9,rho,343.26537612529825,9.900337503672704e-06
9,rho,354.6990293442841,1.0500016946500328e-05
9,rho,366.1508106562785,1.1004745415281112e-05
9,rho,376.842607360109,1.153426698884093e-05
9,rho,388.624342245731,1.2379981622646474e-05
9,rho,399.9723779198941,1.2975974995821396e-05
9,rho,411.6517822183641,1.360034734056636e-05
9,rho,422.8340958280798,1.425541943457977e-05
9,rho,433.8903587433882,1.4942387680605158e-05
9,rho,445.2357207423764,1.5662460906334112e-05
9,rho,457.3303251499143,1.6222956362729588e-05
9,rho,468.8241770965975,1.680389658007835e-05
9,rho,479.6561309718036,1.7406441706549553e-05
9,kappa,297.749,1.22074
9,kappa,331.518,1.12753
9,kappa,377.489,1.07275
9,kappa,422.729,1.08743
9,kappa,479.442,1.19264
9,ZT,297.581,1.09358
9,ZT,309.004,1.12891
9,ZT,320.059,1.16934
9,ZT,331.849,1.19449
9,ZT,343.638,1.21963
9,ZT,354.69,1.23462
9,ZT,366.479,1.25467
9,ZT,377.529,1.25439
9,ZT,388.578,1.24902
9,ZT,399.995,1.23855
9,ZT,411.778,1.2179
9,ZT,422.824,1.18708
9,ZT,433.869,1.15627
9,ZT,445.282,1.11526
9,ZT,457.43,1.06406
9,ZT,468.84,1.00779
10,alpha,305.002,6.8736e-05
10,alpha,325.787,7.60126e-05
10,alpha,370.144,9.6438e-05
10,alpha,417.284,0.000121265
10,alpha,465.813,0.0001475569999999
10,alpha,512.962,0.0001753259999999
10,alpha,560.111,0.000203094
10,alpha,608.601,0.000217622
10,alpha,658.456,0.000226262
10,alpha,706.927,0.000234907
10,alpha,756.763,0.0002376649999999
10,alpha,803.836,0.0002419039999999
10,alpha,855.037,0.000238775
10,alpha,903.489,0.000241538
10,rho,306.571,4.93057e-06
10,rho,325.709,5.302059999999999e-06
10,rho,368.085,6.16852e-06
10,rho,415.913,8.01861e-06
10,rho,463.734,1.02373e-05
10,rho,511.539,1.3315799999999995e-05
10,rho,559.33,1.7131499999999997e-05
10,rho,608.495,2.05789e-05
10,rho,656.325,2.23061e-05
10,rho,702.8,2.34189e-05
10,rho,752.014,2.42864e-05
10,rho,801.226,2.52768e-05
10,rho,849.068,2.6389800000000003e-05
10,rho,899.645,2.75032e-05
10,kappa,303.162,3.41445
10,kappa,324.779,3.26257
10,kappa,369.43,2.63274
10,kappa,415.394,2.17684
10,kappa,465.378,1.85143
10,kappa,512.654,1.56946
10,kappa,559.91,1.38532
10,kappa,608.504,1.25554
10,kappa,657.089,1.16924
10,kappa,707.02,1.09384
10,kappa,754.244,1.06187
10,kappa,804.158,1.07342
10,kappa,852.715,1.11755
10,kappa,903.961,1.20521
10,ZT,304.981,0.0898021
10,ZT,325.023,0.10707
10,ZT,370.812,0.21036
10,ZT,416.589,0.35145
10,ZT,464.257,0.547531
10,ZT,511.918,0.760794
10,ZT,560.533,0.980934
10,ZT,608.21,1.14952
10,ZT,656.838,1.32843
10,ZT,704.505,1.52451
10,ZT,754.104,1.6553
10,ZT,801.805,1.75173
10,ZT,850.503,1.71757
10,ZT,901.13,1.62844
11,alpha,307.339,-6.36271e-05
11,alpha,328.081,-6.958580000000001e-05
11,alpha,351.577,-7.996639999999999e-05
11,alpha,372.333,-8.15133e-05
11,alpha,395.829,-9.1894e-05
11,alpha,417.95,-9.93283e-05
11,alpha,442.829,-0.000109714
11,alpha,466.349,-0.000112742
11,alpha,488.456,-0.000124588
11,alpha,513.359,-0.000127621
11,alpha,535.466,-0.000139467
11,alpha,561.763,-0.000139563
11,alpha,583.865,-0.0001528799999999
11,alpha,607.39,-0.000154437
11,alpha,633.629,-0.000172181
11,alpha,657.163,-0.0001707969999999
11,alpha,684.802,-0.0001841339999999
11,alpha,704.169,-0.000187146
11,alpha,729.049,-0.000197532
11,alpha,755.322,-0.0002049819999999
11,alpha,780.211,-0.000212426
11,alpha,802.337,-0.0002183899999999
11,alpha,825.852,-0.000222888
11,alpha,852.13,-0.0002288669999999
11,alpha,874.294,-0.0002230659999999
11,alpha,899.188,-0.00022904
11,rho,301.107,4.56119e-06
11,rho,324.344,5.179e-06
11,rho,348.935,6.411279999999999e-06
11,rho,370.825,5.92324e-06
11,rho,392.682,7.1551e-06
11,rho,415.937,6.7901199999999984e-06
11,rho,440.533,7.7767e-06
11,rho,461.049,7.657e-06
11,rho,487.008,8.88948e-06
11,rho,512.998,8.52492e-06
11,rho,537.587,9.88005e-06
11,rho,559.475,9.51486e-06
11,rho,585.42,1.14844e-05
11,rho,608.668,1.1488e-05
11,rho,631.883,1.32115e-05
11,rho,653.761,1.3337699999999998e-05
11,rho,679.699,1.56758e-05
11,rho,701.561,1.6661999999999997e-05
11,rho,727.499,1.90001e-05
11,rho,750.719,2.04779e-05
11,rho,775.288,2.2938600000000004e-05
11,rho,799.854,2.55223e-05
11,rho,823.067,2.73686e-05
11,rho,848.986,3.06895e-05
11,rho,870.843,3.19214e-05
11,rho,898.14,3.47511e-05
11,kappa,305.792,3.74058
11,kappa,326.084,3.46911
11,kappa,372.073,2.89365
11,kappa,418.042,2.41601
11,kappa,465.325,2.10143
11,kappa,515.302,1.80863
11,kappa,562.565,1.59188
11,kappa,609.823,1.39686
11,kappa,655.714,1.28879
11,kappa,705.648,1.20251
11,kappa,754.228,1.13796
11,kappa,801.448,1.12773
11,kappa,851.357,1.16101
11,kappa,901.245,1.29213
11,ZT,304.989,0.0657471
11,ZT,324.077,0.0795748
11,ZT,370.833,0.148504
11,ZT,417.579,0.244925
11,ZT,465.268,0.375714
11,ZT,512.945,0.544303
11,ZT,560.613,0.740384
11,ZT,609.227,0.960524
11,ZT,656.899,1.14286
11,ZT,704.589,1.27365
11,ZT,753.237,1.3907
11,ZT,800.981,1.35654
11,ZT,849.696,1.27427
11,ZT,898.453,1.06486
12,alpha,300.0,0.000234621
12,alpha,319.78,0.000241828
12,alpha,340.659,0.000245901
12,alpha,360.44,0.000247781
12,alpha,380.769,0.0002462139999999
12,alpha,400.549,0.000240574
12,alpha,440.11,0.000220209
12,alpha,480.769,0.000192324
12,rho,299.451,1.3876804504965817e-05
12,rho,319.78,1.550606364618884e-05
12,rho,340.11,1.7252266085150285e-05
12,rho,360.44,1.9150007755753143e-05
12,rho,379.67,2.070269072871401e-05
12,rho,400.549,2.226744988710403e-05
12,rho,440.11,2.503266763125879e-05
12,rho,480.22,2.623287976684216e-05
12,kappa,298.904,0.685379
12,kappa,320.274,0.65248
12,kappa,339.452,0.647781
12,kappa,359.726,0.66658
12,kappa,380.0,0.694778
12,kappa,399.178,0.737076
12,kappa,439.726,0.84517
12,kappa,479.726,1.00026
12,ZT,299.371,1.71978
12,ZT,320.126,1.85714
12,ZT,340.252,1.85714
12,ZT,359.748,1.77473
12,ZT,379.874,1.61538
12,ZT,400.0,1.41758
12,ZT,439.623,1.03846
12,ZT,479.874,0.692308
13,alpha,305.302,9.80056e-05
13,alpha,309.837,0.000104548
13,alpha,351.615,0.000129488
13,alpha,379.781,0.0001400239999999
13,alpha,399.752,0.000158366
13,alpha,407.935,0.0001570869999999
13,alpha,417.925,0.0001636469999999
13,alpha,439.733,0.000170246
13,alpha,441.541,0.0001767789999999
13,alpha,466.985,0.00018339
13,alpha,473.352,0.000180799
13,alpha,500.602,0.000195249
13,alpha,514.226,0.000203126
13,alpha,533.313,0.000205799
13,alpha,566.926,0.000220269
13,alpha,573.275,0.000229428
13,alpha,602.358,0.000234745
13,alpha,635.06,0.000250518
13,alpha,669.599,0.000254547
13,alpha,675.948,0.000263706
13,rho,300.027,9.21998e-06
13,rho,346.392,9.849980000000004e-06
13,rho,379.126,1.1929499999999998e-05
13,rho,410.95,1.40105e-05
13,rho,444.588,1.4663200000000002e-05
13,rho,475.507,1.81711e-05
13,rho,509.15,2.0249e-05
13,rho,541.887,2.37536e-05
13,rho,570.988,2.72648e-05
13,rho,603.732,3.29072e-05
13,rho,635.569,3.92639e-05
13,rho,662.858,4.4916e-05
13,rho,678.329,5.05892e-05
13,rho,683.796,5.485509999999999e-05
13,kappa,303.186,2.07214
13,kappa,349.768,1.82086
13,kappa,399.977,1.57919
13,kappa,446.485,1.41362
13,kappa,499.397,1.20059
13,kappa,548.582,1.09224
13,kappa,602.308,0.98875
13,kappa,650.546,0.92323
13,ZT,300.393346782615,0.146115702479339
13,ZT,324.537243760846,0.208429752066115
13,ZT,349.70405463038,0.281487603305785
13,ZT,375.34412937524,0.364214876033058
13,ZT,400.233386317986,0.452314049586777
13,ZT,425.098756696118,0.544710743801653
13,ZT,450.327269615561,0.63495867768595
13,ZT,475.181466817666,0.720909090909091
13,ZT,500.095137070868,0.797190082644628
13,ZT,525.625848669535,0.862727272727272
13,ZT,550.292549385426,0.916446280991735
13,ZT,576.116815174929,0.956198347107438
13,ZT,599.999999999999,0.98198347107438
13,ZT,624.873273123768,0.994876033057851
13,ZT,649.925525392842,0.994876033057851
14,alpha,302.0424,-0.000173387
14,alpha,322.9818,-0.000180467
14,alpha,347.6529,-0.000184354
14,alpha,373.238,-0.000186289
14,alpha,397.858,-0.000187161
14,alpha,423.377,-0.0001851949999999
14,alpha,448.92,-0.0001846479999999
14,alpha,472.513,-0.000180734
14,alpha,497.996,-0.00017664
14,alpha,522.509,-0.00017113
14,rho,302.0309,8.92226e-06
14,rho,323.6915,9.717309999999998e-06
14,rho,348.9623,1.05124e-05
14,rho,374.233,1.13074e-05
14,rho,399.504,1.18375e-05
14,rho,424.775,1.2544199999999998e-05
14,rho,448.24,1.29859e-05
14,rho,474.414,1.3339199999999998e-05
14,rho,499.684,1.37809e-05
14,rho,524.053,1.3957599999999998e-05
14,kappa,302.56179999999995,1.13047
14,kappa,324.1304,1.13047
14,kappa,347.6598,1.11613
14,kappa,373.15,1.11254
14,kappa,397.66,1.11613
14,kappa,424.13,1.14122
14,kappa,447.66,1.18781
14,kappa,472.17,1.24875
14,kappa,498.64,1.32401
14,kappa,523.15,1.40645
14,ZT,302.4057,0.909109
14,ZT,324.45309999999995,0.971508
14,ZT,348.4389,1.01979
14,ZT,372.4432,1.05111
14,ZT,398.395,1.05984
14,ZT,424.381,1.03747
14,ZT,447.492,1.00659
14,ZT,472.569,0.936154
14,ZT,497.639,0.871373
14,ZT,523.681,0.79812
15,alpha,300.638,-0.000156615
15,alpha,319.886,-0.0001615819999999
15,alpha,340.609,-0.000167649
15,alpha,361.345,-0.000172067
15,alpha,379.119,-0.000175933
15,alpha,399.85,-0.000180901
15,alpha,419.094,-0.0001864159999999
15,alpha,439.83,-0.000190835
15,alpha,459.082,-0.000195252
15,alpha,478.335,-0.000199669
15,alpha,499.071,-0.0002040869999999
15,alpha,516.835,-0.000209052
15,alpha,539.064,-0.000212373
15,alpha,559.8,-0.0002167909999999
15,alpha,577.582,-0.000219558
15,alpha,598.323,-0.0002234269999999
15,alpha,619.072,-0.000226197
15,alpha,638.333,-0.000229515
15,alpha,656.12,-0.000231733
15,alpha,676.882,-0.000232854
15,alpha,699.115,-0.0002356259999999
15,alpha,718.398,-0.000236197
15,alpha,739.165,-0.0002367689999999
15,alpha,756.965,-0.0002373379999999
15,alpha,776.257,-0.00023681
15,alpha,797.033,-0.0002362829999999
15,rho,8.74647,4.086954034027979e-06
15,rho,27.0793,5.036743040480304e-06
15,rho,46.839,5.255661661524878e-06
15,rho,64.9188,5.304758368256326e-06
15,rho,84.6414,5.354781016230341e-06
15,rho,105.997,5.354322276657832e-06
15,rho,125.709,5.353920944003341e-06
15,rho,143.779,5.353519671508033e-06
15,rho,163.505,5.421817393190197e-06
15,rho,181.601,5.564210994880926e-06
15,rho,202.946,5.509307975825156e-06
15,rho,219.394,5.618829822501166e-06
15,rho,237.48,5.713371574833741e-06
15,rho,260.492,5.791125679009486e-06
15,rho,280.218,5.871094254547162e-06
15,rho,298.274,5.790186791425891e-06
15,rho,299.96,6.0600551465018335e-06
15,rho,319.673,6.059541050360846e-06
15,rho,339.422,6.30775538524616e-06
15,rho,359.169,6.55166313968801e-06
15,rho,377.279,6.870727266481157e-06
15,rho,398.664,7.130836589748709e-06
15,rho,418.41,7.444187206419867e-06
15,rho,441.442,7.786160877656054e-06
15,rho,461.185,8.12202530823086e-06
15,rho,482.574,8.530894634920365e-06
15,rho,499.018,8.750896966939111e-06
15,rho,522.042,9.12758538856131e-06
15,rho,540.132,9.432093641825677e-06
15,rho,558.226,9.81431319436266e-06
15,rho,582.89,1.022825370978762e-05
15,rho,599.334,1.0546075805192888e-05
15,rho,620.709,1.0954402300424484e-05
15,rho,642.081,1.1319298158236998e-05
15,rho,661.81,1.1709492182743018e-05
15,rho,681.536,1.2041156673510058e-05
15,rho,702.902,1.2301772316337617e-05
15,rho,717.696,1.2574677868189711e-05
15,rho,739.082,1.3474310553214768e-05
15,rho,760.447,1.3801479518604396e-05
15,rho,780.166,1.4027783427857212e-05
15,rho,798.243,1.4261876577720096e-05
15,kappa,303.274,2.73471
15,kappa,322.495,2.72291
15,kappa,343.195,2.71104
15,kappa,362.408,2.68828
15,kappa,381.603,2.6436
15,kappa,403.774,2.62071
15,kappa,421.499,2.58706
15,kappa,442.191,2.56423
15,kappa,462.874,2.53045
15,kappa,483.557,2.49666
15,kappa,502.761,2.46294
15,kappa,523.435,2.4182
15,kappa,542.63,2.37352
15,kappa,561.851,2.36172
15,kappa,581.055,2.328
15,kappa,601.747,2.30517
15,kappa,620.977,2.30433
15,kappa,640.198,2.29253
15,kappa,660.899,2.28066
15,kappa,680.155,2.31269
15,kappa,700.874,2.32274
15,kappa,720.121,2.34382
15,kappa,739.378,2.37585
15,kappa,760.122,2.41878
15,kappa,780.875,2.47267
15,kappa,800.166,2.54854
15,ZT,300.494,0.466998
15,ZT,318.003,0.508586
15,ZT,338.444,0.550222
15,ZT,360.326,0.604272
15,ZT,380.75,0.654167
15,ZT,399.708,0.704039
15,ZT,420.14,0.749805
15,ZT,440.556,0.80383
15,ZT,460.962,0.861986
15,ZT,481.378,0.916011
15,ZT,498.852,0.974118
15,ZT,519.276,1.02401
15,ZT,539.7,1.07391
15,ZT,560.107,1.13206
15,ZT,580.539,1.17783
15,ZT,599.523,1.21531
15,ZT,619.964,1.25695
15,ZT,638.965,1.28617
15,ZT,657.983,1.30714
15,ZT,678.467,1.32812
15,ZT,698.985,1.33259
15,ZT,718.046,1.33291
15,ZT,735.693,1.30842
15,ZT,756.254,1.29224
15,ZT,776.867,1.25128
15,ZT,797.497,1.20206
16,alpha,322.815,-0.0001449109999999
16,alpha,348.976,-0.000149823
16,alpha,372.82,-0.00015506
16,alpha,397.443,-0.000159645
16,alpha,422.833,-0.000164557
16,alpha,447.466,-0.0001683249999999
16,alpha,472.874,-0.0001717679999999
16,alpha,496.756,-0.000173903
16,alpha,522.198,-0.0001745699999999
16,alpha,547.649,-0.000174421
16,alpha,573.121,-0.000172639
16,rho,322.368,7.176123601552913e-06
16,rho,347.459,7.660311161839394e-06
16,rho,373.332,8.277391959341449e-06
16,rho,397.636,8.96523282709652e-06
16,rho,423.516,9.690391976355446e-06
16,rho,447.828,1.044136702553645e-05
16,rho,472.926,1.1318670373153926e-05
16,rho,497.247,1.208113205039765e-05
16,rho,523.138,1.2954156535436745e-05
16,rho,549.035,1.369832989961864e-05
16,rho,572.579,1.4435617866098096e-05
16,kappa,322.081,1.30222
16,kappa,347.208,1.25333
16,kappa,373.096,1.20444
16,kappa,397.462,1.17333
16,kappa,423.35,1.14667
16,kappa,447.716,1.13333
16,kappa,472.081,1.12889
16,kappa,497.97,1.14667
16,kappa,523.096,1.16444
16,kappa,548.223,1.21778
16,kappa,572.589,1.28444
16,ZT,322.296,0.724646
16,ZT,347.703,0.815756
16,ZT,373.103,0.89773
16,ZT,397.675,0.964485
16,ZT,423.067,1.03428
16,ZT,448.439,1.07666
16,ZT,473.799,1.10381
16,ZT,499.131,1.09137
16,ZT,523.631,1.06067
16,ZT,548.112,1.00255
16,ZT,573.39,0.917016
17,alpha,299.769,5.046779999999999e-05
17,alpha,324.946,6.172529999999999e-05
17,alpha,349.041,6.95237e-05
17,alpha,374.201,8.42393e-05
17,alpha,400.465,9.7659e-05
17,alpha,425.633,0.000110645
17,alpha,450.805,0.000122767
17,alpha,474.881,0.000134889
17,alpha,500.057,0.000146146
17,alpha,525.239,0.000156107
17,alpha,549.329,0.0001652019999999
17,alpha,574.511,0.000175163
17,alpha,597.507,0.000183392
17,alpha,623.799,0.0001907599999999
17,alpha,648.999,0.00019683
17,alpha,673.101,0.000203332
17,alpha,698.307,0.000208105
17,alpha,722.418,0.000212445
17,alpha,747.631,0.0002159219999999
17,alpha,776.136,0.0002189679999999
17,alpha,798.068,0.000220281
17,alpha,824.385,0.000222029
17,alpha,847.42,0.0002220449999999
17,rho,299.87,4.009e-06
17,rho,325.08,4.41631e-06
17,rho,348.091,4.9585800000000006e-06
17,rho,374.394,5.45605e-06
17,rho,399.594,6.08858e-06
17,rho,423.694,6.811120000000002e-06
17,rho,448.89,7.533740000000001e-06
17,rho,474.078,8.43654e-06
17,rho,498.172,9.29421e-06
17,rho,524.453,1.0287200000000002e-05
17,rho,549.639,1.1235e-05
17,rho,573.731,1.21377e-05
17,rho,600.014,1.30857e-05
17,rho,625.202,1.3988499999999997e-05
17,rho,649.3,1.47561e-05
17,rho,674.496,1.54787e-05
17,rho,699.699,1.60662e-05
17,rho,723.806,1.66085e-05
17,rho,747.909,1.7241e-05
17,rho,775.304,1.78736e-05
17,rho,798.302,1.86862e-05
17,rho,824.587,1.95891e-05
17,rho,848.675,2.05819e-05
17,kappa,299.747,2.99228
17,kappa,323.819,2.77771
17,kappa,348.987,2.56312
17,kappa,376.357,2.37708
17,kappa,399.344,2.20538
17,kappa,427.821,2.05504
17,kappa,451.914,1.91903
17,kappa,476.009,1.79017
17,kappa,501.206,1.67559
17,kappa,524.22,1.60388
17,kappa,551.619,1.51784
17,kappa,574.637,1.46043
17,kappa,600.946,1.40297
17,kappa,625.062,1.34554
17,kappa,650.282,1.31667
17,kappa,675.497,1.26637
17,kappa,700.721,1.25178
17,kappa,727.041,1.23004
17,kappa,751.17,1.22261
17,kappa,775.298,1.20804
17,kappa,800.524,1.20059
17,kappa,825.742,1.16458
17,kappa,848.777,1.1643
17,ZT,301.101,0.0645161
17,ZT,324.22,0.102467
17,ZT,348.44,0.140417
17,ZT,373.761,0.197343
17,ZT,397.982,0.280835
17,ZT,424.404,0.368121
17,ZT,450.826,0.462998
17,ZT,475.046,0.56926
17,ZT,499.266,0.675522
17,ZT,524.587,0.785579
17,ZT,549.908,0.88425
17,ZT,574.128,0.998102
17,ZT,599.45,1.10436
17,ZT,625.872,1.21063
17,ZT,648.991,1.3093
17,ZT,674.312,1.41176
17,ZT,700.734,1.50664
17,ZT,724.954,1.59772
17,ZT,750.275,1.66603
17,ZT,775.596,1.70398
17,ZT,799.817,1.73055
17,ZT,824.037,1.75332
17,ZT,849.358,1.73055
18,alpha,300.043,6.54708e-05
18,alpha,326.468,7.18349e-05
18,alpha,350.953,8.381799999999999e-05
18,alpha,374.459,9.50008e-05
18,alpha,400.905,0.000108584
18,alpha,425.4,0.000123776
18,alpha,449.898,0.00013977
18,alpha,475.376,0.000156564
18,alpha,499.873,0.0001725569999999
18,alpha,526.329,0.0001893489999999
18,alpha,549.846,0.000204543
18,alpha,575.312,0.0002173259999999
18,alpha,600.776,0.0002293069999999
18,alpha,625.257,0.000239686
18,alpha,648.752,0.0002476599999999
18,alpha,674.202,0.000254829
18,alpha,699.648,0.000261195
18,alpha,725.088,0.000265154
18,alpha,750.53,0.000269916
18,rho,298.148,3.50126e-06
18,rho,323.148,3.80353e-06
18,rho,348.148,4.25693e-06
18,rho,374.074,5.01259e-06
18,rho,399.074,6.221660000000001e-06
18,rho,424.074,7.128459999999999e-06
18,rho,450.0,8.48867e-06
18,rho,475.0,9.5466e-06
18,rho,498.148,1.10579e-05
18,rho,524.074,1.3022700000000002e-05
18,rho,549.074,1.43829e-05
18,rho,574.074,1.60453e-05
18,rho,599.074,1.77078e-05
18,rho,625.0,1.95214e-05
18,rho,650.926,2.16373e-05
18,rho,675.0,2.37531e-05
18,rho,700.926,2.55667e-05
18,rho,725.0,2.753150000000001e-05
18,rho,750.0,2.96474e-05
18,kappa,300.021,3.87171
18,kappa,325.95,3.49669
18,kappa,350.921,3.14908
18,kappa,375.907,2.85628
18,kappa,399.936,2.59089
18,kappa,424.936,2.35287
18,kappa,448.983,2.16054
18,kappa,474.961,1.9773
18,kappa,499.984,1.83061
18,kappa,525.975,1.70216
18,kappa,549.084,1.61031
18,kappa,574.124,1.52755
18,kappa,600.131,1.46303
18,kappa,625.175,1.39853
18,kappa,650.226,1.36143
18,kappa,674.31,1.31522
18,kappa,700.323,1.26896
18,kappa,724.407,1.22275
18,kappa,750.422,1.18562
18,ZT,298.886,0.0859335
18,ZT,324.513,0.130946
18,ZT,349.025,0.163683
18,ZT,373.538,0.21688
18,ZT,398.05,0.286445
18,ZT,423.677,0.364194
18,ZT,450.418,0.486957
18,ZT,473.816,0.581074
18,ZT,498.329,0.707928
18,ZT,523.955,0.834783
18,ZT,548.468,0.961637
18,ZT,574.095,1.08849
18,ZT,599.721,1.19488
18,ZT,624.234,1.28082
18,ZT,649.861,1.35038
18,ZT,675.487,1.41176
18,ZT,698.886,1.44859
18,ZT,725.627,1.47315
18,ZT,750.139,1.48542
19,alpha,299.6765,0.000187461
19,alpha,323.803,0.0001961519999999
19,alpha,347.9363,0.000205425
19,alpha,375.276,0.000211192
19,alpha,399.994,0.000214925
19,alpha,424.709,0.000218366
19,alpha,451.342,0.000219178
19,alpha,474.674,0.000215334
19,alpha,500.577,0.000209151
19,alpha,525.81,0.00020122
19,rho,298.9123,8.007879753677618e-06
19,rho,324.1024,9.053378720938654e-06
19,rho,348.64649999999995,1.0374939955035013e-05
19,rho,373.852,1.1747747663079297e-05
19,rho,399.064,1.328679412245375e-05
19,rho,424.286,1.4813059192984536e-05
19,rho,450.16,1.6445988905535885e-05
19,rho,473.451,1.8015031742485928e-05
19,rho,498.688,1.964158044012853e-05
19,rho,524.581,2.080338512682784e-05
19,kappa,299.6765,1.10609
19,kappa,323.803,1.05971
19,kappa,347.9363,1.02725
19,kappa,375.276,0.985507
19,kappa,399.994,0.990145
19,kappa,424.709,1.00406
19,kappa,451.342,1.05971
19,kappa,474.674,1.12928
19,kappa,500.577,1.1942
19,kappa,525.81,1.28232
19,ZT,298.7254,1.17771
19,ZT,323.0221,1.29032
19,ZT,346.6794,1.3654
19,ZT,373.534,1.44047
19,ZT,398.47,1.4217
19,ZT,423.406,1.3607
19,ZT,448.342,1.23871
19,ZT,473.278,1.08387
19,ZT,498.853,0.952493
19,ZT,524.429,0.81173
23,alpha,321.362,7.359269999999999e-05
23,alpha,370.055,9.53052e-05
23,alpha,417.827,0.0001258299999999
23,alpha,466.503,0.000155555
23,alpha,514.275,0.00018608
23,alpha,562.05,0.000215003
23,alpha,611.64,0.000239121
23,alpha,661.243,0.0002568279999999
23,alpha,709.049,0.000270526
23,alpha,758.673,0.0002778169999999
23,rho,320.698,4.9781100000000005e-06
23,rho,367.619,5.819800000000001e-06
23,rho,417.235,7.76722e-06
23,rho,465.036,1.05429e-05
23,rho,512.831,1.3871000000000003e-05
23,rho,562.413,1.8719e-05
23,rho,611.995,2.35669e-05
23,rho,659.77,2.85525e-05
23,rho,709.358,3.2848e-05
23,rho,758.958,3.61766e-05
23,kappa,319.892,2.78704
23,kappa,371.429,2.35185
23,kappa,422.966,1.93519
23,kappa,472.694,1.58333
23,kappa,523.327,1.32407
23,kappa,573.056,1.13889
23,kappa,623.689,0.990741
23,kappa,672.514,0.898148
23,kappa,723.146,0.842593
23,kappa,773.779,0.833333
23,ZT,322.311,0.129407
23,ZT,371.802,0.258249
23,ZT,422.154,0.459801
23,ZT,471.713,0.718512
23,ZT,522.111,1.00837
23,ZT,573.328,1.28783
23,ZT,623.727,1.57769
23,ZT,674.071,1.76366
23,ZT,725.233,1.93922
23,ZT,773.87,2.01094
25,alpha,303.147540983606,7.85219399538107e-05
25,alpha,324.0,8.01385681293303e-05
25,alpha,347.606557377049,8.98383371824481e-05
25,alpha,371.606557377049,9.30715935334873e-05
25,alpha,394.819672131147,0.000100076982294
25,alpha,421.573770491803,0.0001060046189376
25,alpha,446.754098360655,0.0001092378752886
25,alpha,471.934426229508,0.0001200153964588
25,alpha,496.327868852459,0.0001286374133949
25,alpha,521.508196721311,0.0001388760585065
25,alpha,547.868852459016,0.0001485758275596
25,alpha,572.655737704918,0.0001582755966127
25,alpha,597.442622950819,0.0001706697459584
25,alpha,623.409836065573,0.000177675134719
25,alpha,648.196721311475,0.0001873749037721
25,alpha,671.803278688524,0.0001976135488837
25,alpha,693.83606557377,0.0002040800615858
25,alpha,723.737704918032,0.0002153964588144
25,alpha,746.950819672131,0.000223479599692
25,alpha,772.131147540983,0.0002347959969207
25,alpha,797.311475409836,0.0002412625096227
25,alpha,820.918032786885,0.0002520400307929
25,alpha,847.672131147541,0.000260662047729
25,alpha,871.27868852459,0.0002692840646651
25,alpha,896.459016393442,0.0002779060816012
25,alpha,929.508196721311,0.0002865280985373
25,rho,303.050108932461,1.017380715155541e-05
25,rho,322.657952069716,1.0866737613811045e-05
25,rho,347.058823529411,1.1732414145282784e-05
25,rho,372.76688453159,1.2663635110927388e-05
25,rho,397.167755991285,1.3854967586310878e-05
25,rho,423.311546840958,1.5112645946390417e-05
25,rho,448.148148148148,1.6513926325247085e-05
25,rho,472.113289760348,1.803021385128508e-05
25,rho,498.257080610021,1.985310002160296e-05
25,rho,523.9651416122,2.1896592804384114e-05
25,rho,548.801742919389,2.410175714660376e-05
25,rho,573.202614379084,2.6894937079309328e-05
25,rho,598.474945533769,3.0062152437029783e-05
25,rho,623.747276688452,3.3188876850848754e-05
25,rho,648.148148148147,3.6863217007621314e-05
25,rho,672.549019607842,4.079005770084333e-05
25,rho,696.949891067537,4.485114690092736e-05
25,rho,722.657952069716,4.9488422186321857e-05
25,rho,747.494553376906,5.402704291593192e-05
25,rho,773.489010989011,5.5293405928614806e-05
25,rho,798.626373626373,6.021080368906482e-05
25,rho,823.076923076923,6.38268156424583e-05
25,rho,848.626373626373,6.64727272727277e-05
25,rho,873.351648351648,6.892911010558089e-05
25,rho,897.93956043956,7.163009404388758e-05
25,rho,930.631868131868,7.442996742671024e-05
25,kappa,303.361344537815,2.01511627906976
25,kappa,323.109243697478,1.97151162790697
25,kappa,347.058823529411,1.90348837209302
25,kappa,372.689075630252,1.84418604651162
25,kappa,397.899159663865,1.78313953488372
25,kappa,422.689075630252,1.70988372093023
25,kappa,447.058823529411,1.64360465116279
25,kappa,473.109243697479,1.57558139534883
25,kappa,497.058823529411,1.5110465116279
25,kappa,521.848739495798,1.44651162790697
25,kappa,547.058823529411,1.37674418604651
25,kappa,572.268907563025,1.31744186046511
25,kappa,596.218487394958,1.25465116279069
25,kappa,622.268907563025,1.19883720930232
25,kappa,647.899159663865,1.14127906976744
25,kappa,673.529411764705,1.08720930232558
25,kappa,697.899159663865,1.04360465116279
25,kappa,722.689075630252,0.996511627906977
25,kappa,747.478991596638,0.951162790697675
25,kappa,773.109243697479,0.912790697674418
25,kappa,797.899159663865,0.881395348837209
25,kappa,822.689075630252,0.869186046511627
25,kappa,847.058823529411,0.85
25,kappa,872.268907563025,0.837790697674419
25,kappa,896.638655462184,0.820348837209302
25,kappa,929.831932773109,0.809883720930233
25,ZT,300.898876404494,0.0814457831325303
25,ZT,322.471910112359,0.0866666666666666
25,ZT,347.640449438202,0.0991967871485945
25,ZT,374.606741573033,0.111726907630522
25,ZT,397.977528089887,0.132610441767068
25,ZT,423.14606741573,0.157670682730923
25,ZT,446.516853932584,0.182730923694779
25,ZT,471.685393258426,0.207791164658634
25,ZT,496.853932584269,0.241204819277108
25,ZT,522.022471910112,0.274618473895582
25,ZT,545.393258426966,0.316385542168674
25,ZT,570.561797752809,0.358152610441767
25,ZT,597.52808988764,0.408273092369477
25,ZT,620.898876404494,0.458393574297188
25,ZT,647.865168539325,0.512690763052209
25,ZT,676.629213483146,0.583694779116466
25,ZT,696.404494382022,0.646345381526104
25,ZT,721.573033707865,0.72570281124498
25,ZT,744.943820224719,0.78
25,ZT,770.112359550561,0.842650602409638
25,ZT,797.078651685393,0.938714859437751
25,ZT,822.247191011235,1.02329317269076
25,ZT,847.415730337078,1.09847389558232
25,ZT,870.786516853932,1.16843373493975
25,ZT,895.955056179775,1.23734939759036
25,ZT,930.112359550561,1.30522088353413
28,alpha,303.246753246753,0.0001618226600985
28,alpha,324.350649350649,0.000165763546798
28,alpha,373.457792207792,0.0001889162561576
28,alpha,423.782467532467,0.0002091133004926
28,alpha,472.88961038961,0.0002273399014778
28,alpha,523.620129870129,0.0002426108374384
28,alpha,573.538961038961,0.0002598522167487
28,alpha,623.051948051948,0.000281527093596
28,alpha,673.782467532467,0.0003160098522167
28,alpha,723.701298701298,0.0003248768472906
28,alpha,773.620129870129,0.0003110837438423
28,rho,304.526748971193,6.8952209181399725e-06
28,rho,323.456790123456,7.517875320107356e-06
28,rho,374.074074074074,9.743969590014112e-06
28,rho,424.279835390946,1.2849496417420273e-05
28,rho,473.662551440329,1.67989292874924e-05
28,rho,523.045267489711,2.1962263425637573e-05
28,rho,573.251028806584,2.896191563399183e-05
28,rho,623.868312757201,3.819244587565135e-05
28,rho,673.251028806584,5.350698906686984e-05
28,rho,723.456790123456,6.527824359352284e-05
28,rho,772.839506172839,6.875378643216862e-05
28,kappa,301.672240802675,1.64503816793893
28,kappa,323.829431438127,1.5473282442748
28,kappa,374.414715719063,1.35190839694656
28,kappa,424.581939799331,1.17328244274808
28,kappa,474.331103678929,1.03129770992365
28,kappa,523.662207357859,0.916793893129762
28,kappa,574.665551839464,0.82061068702289
28,kappa,623.578595317725,0.729007633587774
28,kappa,673.327759197324,0.641984732824414
28,kappa,723.494983277591,0.582442748091589
28,kappa,774.080267558528,0.542748091603039
28,ZT,300.816326530612,0.723684210526323
28,ZT,322.448979591836,0.785172064777335
28,ZT,372.653061224489,1.02656882591093
28,ZT,423.265306122448,1.24291497975709
28,ZT,472.653061224489,1.42282388663968
28,ZT,522.448979591836,1.55490890688259
28,ZT,573.469387755102,1.6664979757085
28,ZT,622.857142857142,1.83274291497976
28,ZT,672.653061224489,2.00581983805668
28,ZT,722.04081632653,2.04681174089069
28,ZT,773.061224489795,2.03770242914979
31,alpha,319.170984455958,-0.0001677628032345
31,alpha,344.041450777202,-0.000172884097035
31,alpha,371.243523316062,-0.0001747708894878
31,alpha,390.155440414507,-0.0001775202156334
31,alpha,409.067357512953,-0.0001809164420485
31,alpha,427.979274611399,-0.0001805929919137
31,alpha,447.150259067357,-0.0001766037735849
31,alpha,475.906735751295,-0.0001695417789757
31,alpha,504.663212435233,-0.0001616711590296
31,rho,319.14893617021306,1.885912101143892e-05
31,rho,344.00000000000074,1.957812500000001e-05
31,rho,371.1162255466057,2.032770927968853e-05
31,rho,389.963724304717,2.074503311258279e-05
31,rho,409.0044388078644,2.1194181326116374e-05
31,rho,428.0026542800268,2.158855961405929e-05
31,rho,446.67590027700845,2.1890286512928036e-05
31,rho,476.0147601476014,2.2247869318181838e-05
31,rho,504.6948356807536,2.279839883551675e-05
31,kappa,319.179986101459,0.816071428571428
31,kappa,344.058373870743,0.824362244897959
31,kappa,371.021542738012,0.832015306122448
31,kappa,390.062543432939,0.837755102040816
31,kappa,409.103544127866,0.836479591836734
31,kappa,428.005559416261,0.807142857142857
31,kappa,446.907574704656,0.776530612244897
31,kappa,475.955524669909,0.729336734693877
31,kappa,505.003474635163,0.676403061224489
31,ZT,318.905472636815,0.583251714005876
31,ZT,344.029850746268,0.638589618021547
31,ZT,371.144278606965,0.669931439764936
31,ZT,390.049751243781,0.707639569049951
31,ZT,408.706467661691,0.755631733594515
31,ZT,427.860696517413,0.802644466209598
31,ZT,447.014925373134,0.821253672869735
31,ZT,476.119402985074,0.844270323212536
31,ZT,504.975124378109,0.856023506366307
32,alpha,319.084,0.000182026
32,alpha,334.269,0.0001854269999999
32,alpha,353.655,0.000186375
32,alpha,370.518,0.000188305
32,alpha,389.915,0.000191211
32,alpha,419.425,0.000194589
32,alpha,448.055,0.000190137
32,alpha,477.514,0.000182746
32,alpha,506.123,0.000173888
32,alpha,534.725,0.000163562
32,rho,319.1183517010066,1.9546377516118086e-05
32,rho,334.0020060180546,2.013884605691317e-05
32,rho,353.1283138918348,2.085279458460644e-05
32,rho,370.6176961602682,2.152053312974212e-05
32,rho,388.7915936952718,2.235752016472205e-05
32,rho,418.8679245283032,2.3615592556775437e-05
32,rho,447.8816408876939,2.482062311332696e-05
32,rho,476.0543245175127,2.591460947762823e-05
32,rho,504.9279757391965,2.687786774861482e-05
32,rho,533.2265812650136,2.787693078437801e-05
32,kappa,319.691,0.721473
32,kappa,333.974,0.718513
32,kappa,353.615,0.716961
32,kappa,370.887,0.726934
32,kappa,389.95,0.742651
32,kappa,419.751,0.782767
32,kappa,448.957,0.822887
32,kappa,475.818,0.898991
32,kappa,506.254,0.979391
32,kappa,534.313,1.06268
